Repository: aaltamimi2/RAG-polymer-solubility

# DISSOLVE Agent

**Data-Integrated Solubility Solver via LLM Evaluation**

An AI-powered chatbot for intelligent polymer-solvent solubility analysis. Ask questions in natural language and get expert-level separation recommendations backed by real data.
**Live Demo**: [https://polymer-solubility-app.onrender.com](https://polymer-solubility-app.onrender.com)

---

## Key Features

- **AI-Powered Analysis** - Natural language queries powered by Google Gemini
- **Adaptive Algorithms** - Intelligent threshold relaxation finds optimal separations
- **Rich Visualizations** - Static and interactive plots (Matplotlib + Plotly)
- **Machine Learning** - Hansen parameter predictions (99.998% accuracy)
- **Practical Integration** - Consider cost, safety, and boiling points
- **Sequential Separation** - Plan multi-step separation sequences
- **34 Specialized Tools** - Database queries, stats, visualizations, and more
- **Modern Interface** - Clean React UI with dark mode

---

## Quick Start

### Prerequisites

- **Python 3.11+** (required for scikit-learn compatibility)
- **Node.js 16+** (for frontend build)
- **Google Gemini API Key** ([Get one free](https://aistudio.google.com/app/apikey))

## Example Queries

### Basic Exploration
```
"What tables are available?"
"List all polymers in the database"
"What are the properties of toluene and DMF?"
```

### Separation Analysis
```
"Find solvents to separate LDPE from PET at 25°C"
"What are all possible sequences to separate LDPE, EVOH, and PET?"
"Plan sequential separation for HDPE, PP, PVC at 120°C"
```

### Cost & Safety
```
"Rank solvents by energy cost for LDPE, cheapest first"
"Find least toxic solvents with LogP below 0"
"Analyze separation for EVOH with cost and safety considerations"
```

### Visualizations
```
"Plot solubility vs temperature for LDPE in various solvents"
"Create interactive temperature plot with sliders"
"Create selectivity heatmap at 120°C"
"Show comparison dashboard for PP, PET, LDPE"
```

### Machine Learning
```
"Predict solubility of HDPE in toluene using machine learning"
"Will Nylon6 dissolve in DMF?"
"Show interactive 3D Hansen parameter sphere"
```

### Complex Analysis
```
"Analyze separation for three-layer film: LDPE/EVOH/PET at 120°C"
"Perform integrated analysis across selectivity, safety, cost, and boiling point for LDPE and EVOH separation"
```

---

## Project Structure

```
polymer-solubility-app/
├── app_server.py                    # FastAPI server (backend)
├── agent_sql_final_1212_patched.py  # LangGraph agent with 34 tools
├── requirements.txt                 # Python dependencies
├── render.yaml                      # Render deployment config
├── .python-version                  # Python version (3.11.9)
│
├── data/                            # CSV data files
│   ├── COMMON-SOLVENTS-DATABASE.csv     # 10,613 solubility measurements
│   ├── Solvent_Data.csv                 # 1,007 solvent properties
│   ├── GSK_Dataset.csv                  # 154 safety G-scores
│   └── Polymer_HSPs_Final.csv           # 466 Hansen parameters
│
├── HSP-ML-integration/              # ML models and training data
│   ├── RED_values_complete_CORRECTED.csv  # 84 MB training data
│   ├── solubility_predictor.py      # Random Forest model
│   └── visualization_library_v2.py  # ML visualizations
│
├── models/                          # Pre-trained ML models
│   ├── rf_model_20241120.pkl        # Random Forest classifier
│   └── dt_model_20241120.pkl        # Decision tree for viz
│
├── frontend/                        # React frontend
│   ├── src/
│   │   ├── App.js                   # Main React component
│   │   └── api.js                   # API client
│   ├── public/
│   ├── package.json
│   └── build/                       # Production build (served by FastAPI)
│
├── plots/                           # Generated visualizations (runtime)
├── exports/                         # CSV exports (runtime)
│
├── documentation/                   # Comprehensive docs

## Database Overview

### Available Data

| Database                    | Rows    | Description                           |
|-----------------------------|---------|---------------------------------------|
| Solubility measurements     | 10,613  | 15 polymers × 896 solvents × temps   |
| Solvent properties          | 1,007   | BP, LogP, energy cost, heat capacity  |
| Safety G-scores             | 154     | GSK safety classifications            |
| Hansen parameters           | 466     | Polymer HSPs for ML predictions       |

### Architecture Overview

```
User Question
    ↓
React Frontend
    ↓ (HTTP/JSON)
FastAPI Server
    ↓
LangGraph Agent
    ↓
Google Gemini LLM
    ↓ (decides which tools to use)
34 Specialized Tools
    ↓
DuckDB (in-memory SQL)
    ↓
CSV Data Files
    ↓
Results + Visualizations
    ↓
User
```

### Data Sources
- Polymer-solvent solubility database (experimental data)
- GSK Solvent Safety Guide (G-scores)
- Hansen Solubility Parameters database

---

File: data/thermal_properties/polymer_thermal_reference.csv
polymer,polymer_canonical,Tm0_K,Tm0_C,delta_Hf0_J_per_g,delta_Hf0_J_per_mol,repeat_unit_MW,delta_Cp_J_per_g_K,crystalline,source
HDPE,HDPE,414.6,141.5,293.0,4110,14.03,0.55,yes,"ATHAS/Wunderlich; Starkweather & Boyd 1960"
LDPE,LDPE,410.1,137.0,293.0,4110,14.03,0.55,yes,"ATHAS/Wunderlich; same repeat unit as HDPE"
PP,PP,460.7,187.5,207.0,8708,42.08,0.48,yes,"ATHAS/Wunderlich; Monasse & Haudin 1985"
PS,PS,516.0,242.9,86.0,8954,104.15,,semicryst,"ATHAS; syndiotactic PS only; atactic PS is amorphous"
PVC,PVC,546.0,273.0,170.0,10625,62.50,,semicryst,"ATHAS/Wunderlich; syndiotactic PVC"
PET,PET,553.0,280.0,140.0,26880,192.17,0.38,yes,"ATHAS/Wunderlich; Mehta et al. 1978"
Nylon6,NYLON6,533.0,260.0,230.0,25990,113.16,0.40,yes,"ATHAS/Wunderlich; Illers 1971"
Nylon66,NYLON66,545.0,272.0,196.0,44296,226.32,0.38,yes,"ATHAS/Wunderlich; Starkweather et al."
PC,PC,608.0,335.0,109.0,27684,254.28,,semicryst,"Van Krevelen; crystallizable under special conditions"
PES,PES,,,,,,0.30,amorphous,"Amorphous polymer - no equilibrium Tm/delta_Hf"
EVOH,EVOH,464.0,191.0,170.0,7490,44.05,0.45,yes,"ATHAS; based on ~32 mol% ethylene copolymer"
